Repository: bobmyhill/burnman

## Companion code to

# An anisotropic equation of state for solid solutions and minerals undergoing phase transitions

## R. Myhill

The python scripts contained in this directory accompany a paper
being prepared by Myhill (2022).
There are comments in each of the scripts, so it is hoped that by reading
these in tandem with the original paper, the reader will get a feel
for how to use the code for their own purposes.

The scripts contained in this directory are as follows:

stishovite_transition.py
------------------------

Stishovite-post-stishovite

ferropericlase.py
-----------------

Ferropericlase

File: contrib/anisotropic_solution/data/Antao_2016_quartz_structure_1bar.dat
# T (K)	R(Fsqr)	a (A)	unc a	c (A)	unc c	V	    unc V	Ox	    unc Ox	Oy	    unc Oy	Oz	    unc Oz	UO	    unc UO	Six	    unc Six	USi	    unc USi	Si-O-Si	unc SOS	<Si—O>	tilt
T_K	    R	    a	    unc_a	c	    unc_c	V	    unc_V	Ox	    unc_Ox	Oy	    unc_Oy	Oz	    unc_Oz	UO	    unc_UO	Six	    unc_Six	USi	    unc_USi	Si-O-Si	unc_SOS	<Si—O>	tilt
298.0	0.02	4.91341	0.00005	5.40505	0.00007	113.005	0.002	0.4125	0.0002	0.2648	0.0002	0.7874	0.0002	0.53	0.05	0.4719	0.0002	0.88	0.03	143.88	0.06	1.61	15.81
298.0	0.01	4.91339	0.00005	5.40498	0.00007	113.002	0.002	0.4125	0.0002	0.2649	0.0002	0.7874	0.0002	0.53	0.05	0.4719	0.0002	0.87	0.03	143.88	0.06	1.61	15.80
334.0	0.01	4.91576	0.00005	5.40641	0.00007	113.141	0.002	0.4128	0.0002	0.2641	0.0002	0.7878	0.0002	0.62	0.05	0.4723	0.0002	0.88	0.03	144.12	0.06	1.61	15.65
337.0	0.02	4.91596	0.00005	5.40649	0.00007	113.152	0.002	0.4128	0.0002	0.2640	0.0002	0.7881	0.0002	0.63	0.05	0.4723	0.0002	0.89	0.03	144.17	0.06	1.61	15.56
324.0	0.01	4.91506	0.00005	5.40592	0.00007	113.099	0.002	0.4128	0.0002	0.2644	0.0002	0.7877	0.0002	0.64	0.05	0.4721	0.0002	0.86	0.03	144.07	0.06	1.61	15.67
322.0	0.02	4.91490	0.00005	5.40582	0.00007	113.089	0.002	0.4127	0.0002	0.2643	0.0002	0.7877	0.0002	0.62	0.05	0.4721	0.0002	0.85	0.03	144.06	0.06	1.61	15.68
323.0	0.01	4.91494	0.00005	5.40585	0.00007	113.092	0.002	0.4126	0.0002	0.2644	0.0002	0.7877	0.0002	0.63	0.05	0.4721	0.0002	0.92	0.03	144.02	0.06	1.61	15.69
323.0	0.01	4.91493	0.00005	5.40581	0.00007	113.090	0.002	0.4126	0.0002	0.2642	0.0002	0.7877	0.0002	0.60	0.05	0.4720	0.0002	0.87	0.03	144.05	0.06	1.61	15.68
329.0	0.01	4.91531	0.00005	5.40604	0.00007	113.113	0.002	0.4127	0.0002	0.2642	0.0002	0.7879	0.0002	0.64	0.05	0.4721	0.0002	0.88	0.03	144.12	0.06	1.61	15.63
345.0	0.01	4.91637	0.00005	5.40666	0.00007	113.174	0.002	0.4128	0.0002	0.2638	0.0002	0.7881	0.0002	0.69	0.05	0.4724	0.0002	0.93	0.03	144.22	0.06	1.61	15.56
362.0	0.01	4.91755	0.00005	5.40738	0.00007	113.244	0.002	0.4129	0.0002	0.2634	0.0002	0.7884	0.0002	0.73	0.05	0.4726	0.0002	0.95	0.03	144.34	0.06	1.61	15.45
378.0	0.01	4.91866	0.00005	5.40802	0.00007	113.308	0.002	0.4129	0.0002	0.2630	0.0002	0.7887	0.0002	0.76	0.05	0.4728	0.0002	0.99	0.03	144.43	0.06	1.61	15.36
394.0	0.02	4.91979	0.00005	5.40870	0.00007	113.375	0.002	0.4131	0.0002	0.2627	0.0002	0.7890	0.0002	0.83	0.05	0.4730	0.0002	0.96	0.03	144.59	0.06	1.61	15.23
410.0	0.02	4.92091	0.00005	5.40934	0.00007	113.440	0.002	0.4132	0.0002	0.2623	0.0002	0.7894	0.0002	0.83	0.05	0.4732	0.0002	0.95	0.03	144.70	0.06	1.61	15.12
426.0	0.02	4.92211	0.00005	5.41008	0.00007	113.510	0.002	0.4132	0.0002	0.2619	0.0002	0.7896	0.0002	0.88	0.05	0.4734	0.0002	0.97	0.03	144.79	0.07	1.60	15.05
441.0	0.02	4.92323	0.00005	5.41072	0.00007	113.576	0.002	0.4134	0.0002	0.2615	0.0002	0.7900	0.0002	0.93	0.05	0.4736	0.0002	0.99	0.03	144.95	0.07	1.60	14.91
457.0	0.02	4.92451	0.00005	5.41149	0.00007	113.651	0.002	0.4134	0.0002	0.2611	0.0002	0.7902	0.0002	0.97	0.05	0.4739	0.0002	1.03	0.03	145.04	0.07	1.60	14.83
473.0	0.02	4.92577	0.00005	5.41227	0.00007	113.725	0.002	0.4135	0.0002	0.2605	0.0002	0.7906	0.0002	1.02	0.05	0.4743	0.0002	1.05	0.03	145.19	0.07	1.60	14.71
489.0	0.02	4.92705	0.00005	5.41302	0.00007	113.800	0.002	0.4135	0.0002	0.2599	0.0002	0.7910	0.0002	1.09	0.05	0.4745	0.0002	1.10	0.03	145.32	0.07	1.60	14.57
504.0	0.02	4.92827	0.00005	5.41371	0.00007	113.871	0.002	0.4137	0.0002	0.2597	0.0002	0.7915	0.0002	1.16	0.05	0.4748	0.0002	1.07	0.03	145.47	0.07	1.60	14.40
520.0	0.02	4.92956	0.00005	5.41451	0.00007	113.948	0.002	0.4137	0.0002	0.2593	0.0002	0.7918	0.0002	1.19	0.05	0.4750	0.0002	1.14	0.03	145.56	0.07	1.60	14.29
535.0	0.02	4.93093	0.00005	5.41533	0.00007	114.028	0.002	0.4138	0.0002	0.2590	0.0002	0.7922	0.0002	1.20	0.05	0.4752	0.0002	1.14	0.03	145.67	0.07	1.60	14.16
551.0	0.02	4.93247	0.00005	5.41631	0.00008	114.120	0.002	0.4140	0.0002	0.2585	0.0002	0.7926	0.0002	1.29	0.05	0.4755	0.0002	1.14	0.03	145.88	0.07	1.60	14.00
566.0	0.02	4.93391	0.00005	5.41718	0.00008	114.205	0.002	0.4141	0.0002	0.2580	0.0002	0.7930	0.0002	1.34	0.05	0.4759	0.0002	1.19	0.03	146.01	0.07	1.60	13.88
582.0	0.02	4.93545	0.00005	5.41820	0.00008	114.298	0.002	0.4143	0.0002	0.2577	0.0002	0.7935	0.0002	1.37	0.05	0.4762	0.0002	1.19	0.03	146.15	0.07	1.60	13.72
597.0	0.02	4.93706	0.00005	5.41919	0.00008	114.394	0.002	0.4143	0.0002	0.2574	0.0003	0.7940	0.0002	1.47	0.05	0.4764	0.0002	1.23	0.03	146.29	0.07	1.60	13.54
612.0	0.02	4.93865	0.00005	5.42019	0.00008	114.488	0.002	0.4141	0.0002	0.2568	0.0003	0.7944	0.0002	1.55	0.05	0.4769	0.0002	1.34	0.03	146.35	0.07	1.60	13.40
628.0	0.02	4.94035	0.00006	5.42127	0.00008	114.590	0.003	0.4145	0.0002	0.2563	0.0003	0.7951	0.0002	1.61	0.06	0.4772	0.0002	1.26	0.03	146.62	0.08	1.60	13.15
644.0	0.02	4.94205	0.00006	5.42238	0.00008	114.692	0.003	0.4146	0.0002	0.2559	0.0003	0.7957	0.0003	1.65	0.06	0.4777	0.0002	1.27	0.03	146.78	0.08	1.60	12.96
660.0	0.02	4.94402	0.00006	5.42360	0.00009	114.810	0.003	0.4147	0.0002	0.2551	0.0003	0.7964	0.0003	1.75	0.06	0.4781	0.0003	1.31	0.03	147.00	0.08	1.60	12.71
676.0	0.03	4.94586	0.00006	5.42476	0.00009	114.920	0.003	0.4149	0.0002	0.2546	0.0003	0.7971	0.0003	1.80	0.06	0.4785	0.0003	1.32	0.03	147.20	0.08	1.60	12.48
691.0	0.02	4.94789	0.00006	5.42609	0.00009	115.042	0.003	0.4151	0.0002	0.2541	0.0003	0.7978	0.0003	1.93	0.06	0.4791	0.0003	1.34	0.03	147.40	0.08	1.60	12.25
706.0	0.03	4.94971	0.00006	5.42724	0.00009	115.151	0.003	0.4153	0.0002	0.2537	0.0003	0.7985	0.0003	2.01	0.06	0.4794	0.0003	1.32	0.03	147.61	0.09	1.60	11.99
722.0	0.03	4.95206	0.00007	5.42880	0.00010	115.294	0.003	0.4156	0.0002	0.2528	0.0003	0.7994	0.0003	2.12	0.06	0.4801	0.0003	1.35	0.03	147.92	0.09	1.60	11.69
737.0	0.03	4.95429	0.00007	5.43020	0.00010	115.427	0.003	0.4159	0.0002	0.2522	0.0003	0.8002	0.0003	2.20	0.07	0.4807	0.0003	1.38	0.03	148.17	0.09	1.60	11.40
752.0	0.03	4.95657	0.00007	5.43170	0.00010	115.565	0.003	0.4160	0.0002	0.2513	0.0004	0.8011	0.0003	2.32	0.07	0.4813	0.0003	1.43	0.03	148.42	0.09	1.60	11.08
768.0	0.02	4.95948	0.00007	5.43350	0.00010	115.739	0.003	0.4161	0.0002	0.2505	0.0004	0.8019	0.0003	2.42	0.07	0.4824	0.0003	1.49	0.03	148.62	0.09	1.60	10.81
784.0	0.03	4.96212	0.00007	5.43520	0.00010	115.899	0.003	0.4164	0.0002	0.2496	0.0004	0.8032	0.0003	2.50	0.07	0.4830	0.0003	1.47	0.03	148.96	0.09	1.60	10.38
798.0	0.03	4.96535	0.00007	5.43720	0.00010	116.094	0.003	0.4166	0.0002	0.2481	0.0004	0.8047	0.0004	2.62	0.07	0.4841	0.0003	1.49	0.03	149.40	0.10	1.60	9.88
813.0	0.03	4.96884	0.00007	5.43950	0.00010	116.305	0.003	0.4169	0.0002	0.2468	0.0004	0.8062	0.0004	2.82	0.07	0.4853	0.0003	1.54	0.03	149.80	0.10	1.59	9.33
829.0	0.03	4.97373	0.00007	5.44270	0.00010	116.602	0.003	0.4171	0.0002	0.2445	0.0004	0.8088	0.0004	2.94	0.07	0.4878	0.0004	1.63	0.04	150.30	0.10	1.59	8.46
844.0	0.03	4.97851	0.00008	5.44580	0.00010	116.894	0.004	0.4177	0.0002	0.2419	0.0005	0.8117	0.0005	3.15	0.07	0.4903	0.0004	1.62	0.04	151.00	0.10	1.59	7.44
860.0	0.06	4.99380	0.00010	5.45500	0.00020	117.813	0.006	0.4184	0.0004	0.2092	0.0002	0.8333	0.0000	4.20	0.01	0.5000	0.0000	1.68	0.06	154.30	0.10	1.58	0.00
875.0	0.06	4.99570	0.00010	5.45630	0.00020	117.927	0.005	0.4187	0.0004	0.2093	0.0002	0.8333	0.0000	4.20	0.01	0.5000	0.0000	1.71	0.05	154.40	0.10	1.58	0.00
890.0	0.06	4.99620	0.00010	5.45660	0.00020	117.960	0.005	0.4186	0.0004	0.2093	0.0002	0.8333	0.0000	4.19	0.09	0.5000	0.0000	1.83	0.05	154.30	0.10	1.58	0.00
906.0	0.06	4.99640	0.00010	5.45650	0.00020	117.967	0.005	0.4188	0.0004	0.2094	0.0002	0.8333	0.0000	4.14	0.09	0.5000	0.0000	1.81	0.05	154.40	0.10	1.58	0.00
921.0	0.06	4.99660	0.00010	5.45640	0.00020	117.972	0.005	0.4188	0.0004	0.2094	0.0002	0.8333	0.0000	4.14	0.09	0.5000	0.0000	1.81	0.05	154.40	0.10	1.58	0.00
937.0	0.06	4.99660	0.00010	5.45620	0.00020	117.970	0.005	0.4188	0.0004	0.2094	0.0002	0.8333	0.0000	4.10	0.09	0.5000	0.0000	1.85	0.05	154.40	0.10	1.58	0.00
953.0	0.06	4.99660	0.00010	5.45610	0.00020	117.968	0.005	0.4188	0.0004	0.2094	0.0002	0.8333	0.0000	4.08	0.09	0.5000	0.0000	1.83	0.05	154.40	0.10	1.58	0.00
974.0	0.06	4.99660	0.00010	5.45560	0.00020	117.956	0.005	0.4188	0.0004	0.2094	0.0002	0.8333	0.0000	4.12	0.09	0.5000	0.0000	1.88	0.05	154.40	0.10	1.58	0.00
987.0	0.06	4.99660	0.00010	5.45520	0.00020	117.947	0.005	0.4191	0.0004	0.2096	0.0002	0.8333	0.0000	4.15	0.09	0.5000	0.0000	1.86	0.05	154.50	0.10	1.58	0.00
999.0	0.07	4.99660	0.00010	5.45510	0.00020	117.947	0.005	0.4192	0.0004	0.2096	0.0002	0.8333	0.0000	4.13	0.09	0.5000	0.0000	1.84	0.05	154.50	0.10	1.58	0.00
1015.0	0.07	4.99670	0.00010	5.45490	0.00020	117.945	0.005	0.4194	0.0004	0.2097	0.0002	0.8333	0.0000	4.09	0.09	0.5000	0.0000	1.80	0.05	154.60	0.10	1.58	0.00
1030.0	0.07	4.99660	0.00010	5.45470	0.00020	117.936	0.005	0.4194	0.0004	0.2097	0.0002	0.8333	0.0000	4.11	0.09	0.5000	0.0000	1.82	0.05	154.60	0.10	1.58	0.00
1046.0	0.07	4.99660	0.00010	5.45450	0.00020	117.931	0.005	0.4191	0.0004	0.2096	0.0002	0.8333	0.0000	4.13	0.09	0.5000	0.0000	1.82	0.05	154.50	0.10	1.58	0.00
1061.0	0.08	4.99650	0.00010	5.45440	0.00020	117.923	0.005	0.4193	0.0004	0.2097	0.0002	0.8333	0.0000	4.08	0.09	0.5000	0.0000	1.80	0.05	154.50	0.10	1.58	0.00
1076.0	0.07	4.99640	0.00010	5.45390	0.00020	117.912	0.005	0.4194	0.0004	0.2097	0.0002	0.8333	0.0000	4.10	0.10	0.5000	0.0000	1.78	0.05	154.60	0.10	1.58	0.00
1092.0	0.08	4.99650	0.00010	5.45380	0.00020	117.910	0.005	0.4195	0.0004	0.2097	0.0002	0.8333	0.0000	4.10	0.10	0.5000	0.0000	1.76	0.06	154.60	0.10	1.58	0.00
1107.0	0.08	4.99650	0.00010	5.45370	0.00020	117.912	0.005	0.4194	0.0004	0.2097	0.0002	0.8333	0.0000	4.00	0.10	0.5000	0.0000	1.73	0.06	154.60	0.10	1.58	0.00
1122.0	0.08	4.99640	0.00010	5.45330	0.00020	117.898	0.005	0.4202	0.0004	0.2101	0.0002	0.8333	0.0000	4.30	0.10	0.5000	0.0000	1.87	0.06	154.80	0.10	1.58	0.00
1138.0	0.08	4.99620	0.00010	5.45290	0.00020	117.880	0.005	0.4201	0.0004	0.2100	0.0002	0.8333	0.0000	4.40	0.10	0.5000	0.0000	1.88	0.06	154.80	0.10	1.58	0.00
1152.0	0.09	4.99600	0.00010	5.45240	0.00020	117.858	0.005	0.4201	0.0004	0.2100	0.0002	0.8333	0.0000	4.30	0.10	0.5000	0.0000	1.78	0.06	154.80	0.10	1.58	0.00
1168.0	0.10	4.99590	0.00010	5.45210	0.00020	117.846	0.005	0.4202	0.0004	0.2101	0.0002	0.8333	0.0000	4.30	0.10	0.5000	0.0000	1.74	0.06	154.80	0.10	1.58	0.00
1183.0	0.11	4.99570	0.00010	5.45170	0.00020	117.828	0.005	0.4212	0.0005	0.2106	0.0002	0.8333	0.0000	4.40	0.10	0.5000	0.0000	1.74	0.06	155.10	0.10	1.58	0.00
1198.0	0.25	4.99550	0.00010	5.45130	0.00020	117.813	0.006	0.4210	0.0005	0.2105	0.0003	0.8333	0.0000	4.40	0.10	0.5000	0.0000	1.75	0.06	155.00	0.20	1.58	0.00
1213.0	0.27	4.99530	0.00010	5.45100	0.00020	117.797	0.006	0.4217	0.0005	0.2108	0.0003	0.8333	0.0000	4.60	0.10	0.5000	0.0000	1.81	0.07	155.30	0.20	1.58	0.00
1235.0	0.34	4.99510	0.00020	5.45060	0.00020	117.778	0.007	0.4218	0.0007	0.2109	0.0003	0.8333	0.0000	4.50	0.20	0.5000	0.0000	1.83	0.08	155.30	0.20	1.58	0.00
# https://doi.org/10.1107/S205252061600233X

File: contrib/anisotropic_solution/data/Bachheimer_Dolino_1975_quartz_Q.dat
# T(K)	Q (normalised)
296.15	1
324.15	0.987
417.15	0.939
450.15	0.93
475.15	0.911
500.15	0.9
525.15	0.877
550.15	0.867
575.15	0.845
600.15	0.829
625.15	0.816
650.15	0.797
675.15	0.768
705.15	0.748
725.15	0.726
750.15	0.698
775.15	0.656
778.15	0.649
783.15	0.642
793.15	0.617
801.15	0.611
803.15	0.602
812.15	0.574
823.15	0.548
825.15	0.542
826.15	0.531
835.15	0.488
837.75	0.48
839.7	0.463
840.38	0.46
843.4	0.434
844.3	0.423
844.6	0.419
844.82	0.415
845.05	0.409
845.2	0.408
845.25	0.406
845.57	0.399
845.82	0.395
846.07	0.389
846.33	0.384

File: contrib/anisotropic_solution/data/Carpenter_1998_quartz_unit_cell.dat
#			Neutron data
# T (K)	a	aerr	c	cerr	V	Verr
4	4.90158	0.00001	5.39896	0.00001	112.334	0.001
25	4.9016	0.00001	5.39898	0.00001	112.336	0.001
50	4.90189	0.00001	5.39907	0.00001	112.351	0.001
75	4.90249	0.00001	5.3993	0.00001	112.383	0.001
100	4.90326	0.00001	5.39965	0.00001	112.426	0.001
125	4.90423	0.00001	5.40011	0.00001	112.48	0.001
150	4.90532	0.00001	5.40068	0.00001	112.542	0.001
175	4.90651	0.00001	5.40132	0.00001	112.61	0.001
200	4.90779	0.00001	5.40201	0.00001	112.683	0.001
225	4.90922	0.00001	5.40283	0.00001	112.766	0.001
250	4.91071	0.00001	5.4037	0.00001	112.852	0.001
308	4.91478	0.00001	5.4062	0.00001	113.092	0.001
383	4.91995	0.00001	5.40916	0.00001	113.392	0.001
434	4.92406	0.00001	5.41173	0.00001	113.635	0.001
484	4.92851	0.00001	5.41454	0.00001	113.9	0.001
524	4.9322	0.00001	5.41688	0.00001	114.12	0.001
564	4.93602	0.00001	5.41933	0.00001	114.348	0.001
605	4.94027	0.00001	5.42203	0.00001	114.602	0.001
645	4.94506	0.00001	5.42509	0.00001	114.89	0.001
670	4.94961	0.00001	5.42835	0.00001	115.17	0.001
700	4.95297	0.00001	5.43048	0.00001	115.372	0.001
720	4.95565	0.00001	5.43212	0.00001	115.532	0.001
739	4.95857	0.00001	5.43407	0.00001	115.709	0.001
761	4.9618	0.00001	5.43608	0.00001	115.903	0.001
781	4.96534	0.00001	5.43835	0.00001	116.117	0.001
816	4.97424	0.00001	5.44404	0.00001	116.656	0.001
824	4.97722	0.00001	5.44599	0.00001	116.837	0.001
832	4.98081	0.00001	5.44828	0.00001	117.055	0.001
841	4.98624	0.00001	5.45169	0.00001	117.384	0.001
848	4.99672	0.00001	5.45768	0.00001	118.007	0.001
851	4.99795	0.00001	5.45892	0.00001	118.092	0.001
853	4.99803	0.00001	5.45894	0.00001	118.096	0.001
855	4.99809	0.00001	5.45897	0.00001	118.1	0.001
857	4.99816	0.00001	5.45896	0.00001	118.103	0.001
859	4.99819	0.00001	5.45906	0.00001	118.107	0.001
861	4.99828	0.00001	5.45896	0.00001	118.109	0.001
866	4.99839	0.00001	5.45901	0.00001	118.115	0.001
871	4.99846	0.00001	5.45903	0.00001	118.119	0.001
876	4.99852	0.00001	5.45902	0.00001	118.121	0.001
881	4.99861	0.00001	5.45894	0.00001	118.124	0.001
#			X-ray data
293	4.9135	0.0003	5.4042	0.0005	113.01	0.01
321	4.915	0.0003	5.4058	0.0006	113.09	0.02
346	4.9172	0.0004	5.4069	0.0008	113.22	0.02
370	4.9186	0.0004	5.409	0.0008	113.35	0.02
389	4.9216	0.0005	5.4083	0.0008	113.45	0.02
408	4.9223	0.0003	5.4095	0.0007	113.51	0.02
428	4.9231	0.0004	5.4105	0.0009	113.56	0.02
447	4.9254	0.0008	5.411	0.0013	113.68	0.03
466	4.9268	0.0007	5.4129	0.0012	113.79	0.02
486	4.9292	0.0005	5.4139	0.001	113.92	0.02
505	4.9308	0.0005	5.4164	0.0009	114.05	0.03
524	4.9339	0.0006	5.4172	0.001	114.2	0.03
544	4.9353	0.0005	5.419	0.001	114.31	0.02
563	4.9363	0.0005	5.4211	0.001	114.4	0.02
583	4.9397	0.0006	5.4227	0.0011	114.59	0.03
602	4.9416	0.0006	5.4243	0.0011	114.71	0.03
622	4.9438	0.0005	5.4247	0.001	114.82	0.02
641	4.9458	0.0005	5.4269	0.0009	114.96	0.02
660	4.9473	0.0004	5.4278	0.0007	115.05	0.02
680	4.9498	0.0003	5.4305	0.0007	115.23	0.02
699	4.9523	0.0004	5.4311	0.0008	115.35	0.02
718	4.9574	0.0005	5.4316	0.001	115.6	0.02
738	4.9603	0.0005	5.4345	0.001	115.8	0.02
757	4.9626	0.0006	5.4375	0.0009	115.97	0.02
776	4.9664	0.0006	5.4423	0.0011	116.25	0.03
796	4.9684	0.0007	5.4455	0.0009	116.42	0.03
805	4.9702	0.0007	5.4468	0.0011	116.53	0.03
815	4.9746	0.0007	5.4451	0.001	116.69	0.03
825	4.9785	0.0007	5.4459	0.001	116.9	0.03
834	4.9819	0.0006	5.4487	0.0008	117.1	0.03
844	4.9904	0.0014	5.4487	0.0021	117.51	0.07
854	4.9966	0.0005	5.4567	0.0009	117.89	0.02
864	4.9981	0.0005	5.4584	0.0008	118.09	0.02
873	4.9983	0.0005	5.4579	0.0007	118.09	0.02
893	4.9988	0.0004	5.4589	0.0007	118.13	0.02
912	5.0002	0.0005	5.4595	0.0011	118.21	0.03
931	5.0001	0.0006	5.4606	0.001	118.23	0.02
950	4.9994	0.0005	5.459	0.0009	118.16	0.02
999	5.0003	0.0004	5.4587	0.0008	118.2	0.02
1047	4.9987	0.0008	5.4566	0.0014	118.08	0.03
1095	4.9998	0.0005	5.4568	0.001	118.14	0.02
1145	4.999	0.0006	5.4569	0.001	118.1	0.02
1193	5.0008	0.0005	5.4564	0.0011	118.17	0.03
1241	5.0004	0.0005	5.4554	0.001	118.13	0.02
1289	4.999	0.0007	5.4588	0.0013	118.07	0.03
1338	4.9976	0.0007	5.4559	0.0013	118.01	0.03

File: contrib/anisotropic_solution/data/Carpenter_1998_quartz_unit_cell_neutron.dat
T_K	a	aerr	c	cerr	V	Verr
4	4.90158	0.00001	5.39896	0.00001	112.334	0.001
25	4.9016	0.00001	5.39898	0.00001	112.336	0.001
50	4.90189	0.00001	5.39907	0.00001	112.351	0.001
75	4.90249	0.00001	5.3993	0.00001	112.383	0.001
100	4.90326	0.00001	5.39965	0.00001	112.426	0.001
125	4.90423	0.00001	5.40011	0.00001	112.48	0.001
150	4.90532	0.00001	5.40068	0.00001	112.542	0.001
175	4.90651	0.00001	5.40132	0.00001	112.61	0.001
200	4.90779	0.00001	5.40201	0.00001	112.683	0.001
225	4.90922	0.00001	5.40283	0.00001	112.766	0.001
250	4.91071	0.00001	5.4037	0.00001	112.852	0.001
308	4.91478	0.00001	5.4062	0.00001	113.092	0.001
383	4.91995	0.00001	5.40916	0.00001	113.392	0.001
434	4.92406	0.00001	5.41173	0.00001	113.635	0.001
484	4.92851	0.00001	5.41454	0.00001	113.9	0.001
524	4.9322	0.00001	5.41688	0.00001	114.12	0.001
564	4.93602	0.00001	5.41933	0.00001	114.348	0.001
605	4.94027	0.00001	5.42203	0.00001	114.602	0.001
645	4.94506	0.00001	5.42509	0.00001	114.89	0.001
670	4.94961	0.00001	5.42835	0.00001	115.17	0.001
700	4.95297	0.00001	5.43048	0.00001	115.372	0.001
720	4.95565	0.00001	5.43212	0.00001	115.532	0.001
739	4.95857	0.00001	5.43407	0.00001	115.709	0.001
761	4.9618	0.00001	5.43608	0.00001	115.903	0.001
781	4.96534	0.00001	5.43835	0.00001	116.117	0.001
816	4.97424	0.00001	5.44404	0.00001	116.656	0.001
824	4.97722	0.00001	5.44599	0.00001	116.837	0.001
832	4.98081	0.00001	5.44828	0.00001	117.055	0.001
841	4.98624	0.00001	5.45169	0.00001	117.384	0.001
848	4.99672	0.00001	5.45768	0.00001	118.007	0.001
851	4.99795	0.00001	5.45892	0.00001	118.092	0.001
853	4.99803	0.00001	5.45894	0.00001	118.096	0.001
855	4.99809	0.00001	5.45897	0.00001	118.1	0.001
857	4.99816	0.00001	5.45896	0.00001	118.103	0.001
859	4.99819	0.00001	5.45906	0.00001	118.107	0.001
861	4.99828	0.00001	5.45896	0.00001	118.109	0.001
866	4.99839	0.00001	5.45901	0.00001	118.115	0.001
871	4.99846	0.00001	5.45903	0.00001	118.119	0.001
876	4.99852	0.00001	5.45902	0.00001	118.121	0.001
881	4.99861	0.00001	5.45894	0.00001	118.124	0.001

File: contrib/anisotropic_solution/data/Gronvold_et_al_1989_quartz_Cp.dat
T_K	    CP
298.15	44.5
300.00	44.7
320.00	46.73
340.00	48.68
360.00	50.53
380.00	52.27
400.00	53.87
420.00	55.33
440.00	56.67
460.00	57.89
480.00	59.01
500.00	60.05
520.00	61.03
540.00	61.98
560.00	62.91
580.00	63.84
600.00	64.76
620.00	65.68
640.00	66.58
660.00	67.47
680.00	68.34
700.00	69.2
720.00	70.07
740.00	71.01
760.00	72.11
780.00	73.53
800.00	75.51
820.00	78.39
847.29	84.63
847.31	68.17
860.00	68.22
880.00	68.33
900.00	68.48
920.00	68.64
940.00	68.8
960.00	68.94
980.00	69.06
1000.00	69.14
# https://doi.org/10.1016/0040-6031(89)87025-X

File: contrib/anisotropic_solution/data/Jorgensen_1978_quartz_tilts_high_pressure.dat
P_kbar  a      unc_a  c      unc_c  V      unc_V  tilt  unc_tilt
0.      4.9148 0.0005 5.4062 0.0009 113.09 0.04 15.9    0.4
0.      4.9147 0.0003 5.4065 0.0007 113.10 0.02 16.2    0.3
5.      4.8912 0.0003 5.3880 0.0006 111.63 0.02 17.4    0.3
10.     4.8691 0.0003 5.3703 0.0006 110.26 0.02 17.8    0.3
10.6    4.8678 0.0004 5.3658 0.0009 110.11 0.03 17.7    0.4
14.6    4.8509 0.0003 5.3553 0.0006 109.13 0.02 18.5    0.3
18.1    4.8373 0.0004 5.3447 0.0007 108.31 0.02 19.4    0.3
21.1    4.8261 0.0005 5.3358 0.0009 107.63 0.02 19.6    0.5
21.1    4.8257 0.0004 5.3364 0.0008 107.62 0.03 19.7    0.4
23.8    4.8170 0.0006 5.3280 0.0011 107.07 0.02 20.1    0.6
28.2    4.8016 0.0005 5.3177 0.0009 106.18 0.03 20.4    0.5

File: contrib/anisotropic_solution/data/Raz_et_al_2002_quartz_PVT.dat
P_bar	T_C	V_cm3	dV_V0_pct	dx_x0_pct	dz_z0_pct
# Note V0 is taken to be 22.688 from Robie, not the current data.
# Ditto for x and z.	
# Note that anomalous behaviour in x and z is seen above 2000 bar at 25 C				
3000	25	22.5163	-0.7567	-0.289	-0.1806
3000	100	22.5881	-0.4405	-0.1673	-0.1065
3000	200	22.6834	-0.0202	-0.0081	-0.004
3000	300	22.7827	0.4174	0.1541	0.1086
3000	400	22.8985	0.9276	0.3478	0.2292
3000	500	23.0469	1.5818	0.5929	0.3879
3000	520	23.0798	1.7268	0.6487	0.4197
3000	540	23.1202	1.9049	0.721	0.4512
3000	560	23.1622	2.0899	0.7933	0.4892
3000	580	23.2007	2.2598	0.864	0.5154
3000	600	23.2479	2.4679	0.9393	0.5697
3000	610	23.2775	2.5984	0.9887	0.5993
3000	620	23.3092	2.738	1.0424	0.6291
3000	630	23.3481	2.9093	1.1105	0.6612
3000	640	23.393	3.1073	1.1911	0.6943
3000	650	23.4511	3.3632	1.3	0.7273
2600	25	22.5407	-0.6494	-0.2466	-0.1576
2600	100	22.6115	-0.337	-0.127	-0.0834
2600	200	22.7077	0.0869	0.0333	0.0203
2600	300	22.8087	0.532	0.1986	0.1339
2600	400	22.9258	1.0481	0.3942	0.2561
2600	500	23.078	1.7189	0.6466	0.4161
2600	520	23.1117	1.8677	0.7042	0.448
2600	540	23.154	2.0538	0.7787	0.4828
2600	560	23.1973	2.2449	0.8533	0.5221
2600	580	23.2371	2.4203	0.9269	0.5477
2600	600	23.2909	2.6573	1.0135	0.6076
2600	610	23.323	2.7987	1.0667	0.6402
2600	620	23.3594	2.9594	1.1291	0.6732
2600	630	23.4043	3.1572	1.2096	0.7062
2600	640	23.4663	3.4307	1.3271	0.7391
2600	650	23.6089	4.059	1.5987	0.8099
2400	25	22.5513	-0.6023	-0.2283	-0.1469
2400	100	22.623	-0.2864	-0.1072	-0.0723
2400	200	22.7199	0.1407	0.0541	0.0324
2400	300	22.8209	0.5857	0.219	0.1466
2400	400	22.9397	1.1095	0.4185	0.2683
2400	500	23.0937	1.7884	0.6731	0.4318
2400	520	23.1284	1.941	0.7321	0.4646
2400	540	23.1711	2.1292	0.808	0.4986
2400	560	23.2152	2.3236	0.884	0.5382
2400	580	23.2572	2.5088	0.9614	0.5658
2400	600	23.3136	2.7575	1.0522	0.6287
2400	610	23.3476	2.9073	1.1084	0.6634
2400	620	23.3874	3.0826	1.1768	0.6986
2400	630	23.4397	3.3132	1.2722	0.7338
2400	640	23.6333	4.1667	1.6118	0.8882
2400	650	23.6335	4.1676	1.61	0.8927
2200	25	22.5631	-0.5506	-0.2087	-0.1342
2200	100	22.6348	-0.2344	-0.0874	-0.0598
2200	200	22.7325	0.1963	0.0756	0.045
2200	300	22.8354	0.6497	0.2445	0.1593
2200	400	22.9535	1.17	0.4419	0.2818
2200	500	23.1087	1.8541	0.6979	0.4472
2200	520	23.1439	2.0092	0.7577	0.4808
2200	540	23.1882	2.2047	0.8366	0.5158
2200	560	23.2339	2.4062	0.9155	0.5566
2200	580	23.2776	2.5988	0.9962	0.5848
2200	600	23.3378	2.8642	1.0939	0.6501
2200	610	23.3745	3.026	1.1546	0.6875
2200	620	23.4184	3.2192	1.2302	0.7257
2200	630	23.4823	3.5011	1.3491	0.7639
2200	640	23.643	4.2095	1.6261	0.9013
2200	650	23.6436	4.2121	1.6255	0.905
2000	25	22.5743	-0.501	-0.19	-0.1218
2000	100	22.6464	-0.1833	-0.0683	-0.0468
2000	200	22.7434	0.253	0.0971	0.0586
2000	300	22.8475	0.703	0.2636	0.1742
2000	400	22.9669	1.2293	0.4628	0.2988
2000	500	23.125	1.9259	0.7253	0.4633
2000	520	23.1608	2.084	0.7863	0.4973
2000	540	23.2061	2.2838	0.8672	0.5326
2000	560	23.253	2.4904	0.948	0.5745
2000	580	23.2989	2.6925	1.0326	0.6041
2000	600	23.3626	2.9734	1.136	0.6731
2000	610	23.4028	3.1505	1.2023	0.7142
2000	620	23.4548	3.3798	1.2934	0.7566
2000	630	23.641	4.2006	1.6177	0.9094
2000	640	23.6494	4.2375	1.6341	0.9125
2000	650	23.6528	4.2523	1.6398	0.9155
1800	25	22.586	-0.4495	-0.1709	-0.1084
1800	100	22.6575	-0.1346	-0.0502	-0.0343
1800	200	22.7566	0.3024	0.1149	0.0723
1800	300	22.8616	0.765	0.2874	0.1883
1800	400	22.9826	1.2985	0.4883	0.3164
1800	500	23.1411	1.9972	0.7523	0.4797
1800	520	23.1781	2.1601	0.8151	0.5148
1800	540	23.2247	2.3654	0.8984	0.5506
1800	560	23.273	2.5785	0.9816	0.5939
1800	580	23.3207	2.7889	1.0699	0.6242
1800	600	23.3886	3.088	1.1805	0.6965
1800	610	23.4318	3.2784	1.255	0.7341
1800	620	23.4755	3.471	1.3304	0.7718
1800	630	23.6193	4.1048	1.6014	0.849
1800	640	23.6531	4.2537	1.6463	0.904
1800	650	23.6601	4.2847	1.6501	0.9265
1600	25	22.5978	-0.3976	-0.1512	-0.0957
1600	100	22.6697	-0.0806	-0.0298	-0.021
1600	200	22.7689	0.3566	0.135	0.0862
1600	300	22.8745	0.8219	0.3086	0.2025
1600	400	22.9961	1.3579	0.5102	0.3315
1600	500	23.1579	2.071	0.7805	0.4961
1600	520	23.1957	2.2376	0.8447	0.532
1600	540	23.2434	2.4482	0.9299	0.5691
1600	560	23.2928	2.6656	1.015	0.6128
1600	580	23.3436	2.8896	1.1085	0.6439
1600	600	23.4182	3.2187	1.2316	0.7224
1600	610	23.4665	3.4315	1.3159	0.7622
1600	620	23.6538	4.2567	1.6365	0.9263
1600	630	23.6611	4.2889	1.6504	0.9299
1600	640	23.666	4.3107	1.6592	0.9335
1600	650	23.6679	4.3192	1.6618	0.9366
1400	25	22.6088	-0.349	-0.1335	-0.0824
1400	100	22.6811	-0.0304	-0.0114	-0.0076
1400	200	22.7815	0.4119	0.156	0.0994
1400	300	22.8872	0.8779	0.3295	0.2164
1400	400	23.0103	1.4208	0.5336	0.347
1400	500	23.1735	2.1401	0.8065	0.5123
1400	520	23.2121	2.3099	0.8716	0.5495
1400	540	23.2614	2.5273	0.9603	0.5862
1400	560	23.3129	2.7544	1.0489	0.6323
1400	580	23.3671	2.9934	1.1486	0.6676
1400	600	23.4488	3.3533	1.2834	0.7506
1400	610	23.496	3.5615	1.3637	0.7937
1400	620	23.6514	4.2462	1.624	0.941
1400	630	23.67	4.3281	1.6631	0.9426
1400	640	23.674	4.3459	1.671	0.9442
1400	650	23.6748	4.3495	1.6715	0.9466
1200	25	22.621	-0.2951	-0.1128	-0.0698
1200	100	22.6936	0.0246	0.0093	0.006
1200	200	22.7937	0.466	0.1755	0.1143
1200	300	22.9003	0.9358	0.3511	0.2308
1200	400	23.0248	1.4847	0.5575	0.3625
1200	500	23.1914	2.2188	0.8365	0.5299
1200	520	23.2311	2.3936	0.9038	0.5675
1200	540	23.2818	2.6172	0.9953	0.6046
1200	560	23.335	2.8515	1.0868	0.6519
1200	580	23.3932	3.1082	1.1932	0.691
1200	600	23.4854	3.5148	1.3462	0.7831
1200	610	23.6692	4.3247	1.6569	0.9517
1200	620	23.6748	4.3496	1.6685	0.9527
1200	630	23.678	4.3635	1.6748	0.9536
1200	640	23.6822	4.3822	1.6835	0.9545
1200	650	23.683	4.3856	1.684	0.9567
1000	25	22.6339	-0.2383	-0.0913	-0.0559
1000	100	22.7057	0.0779	0.0291	0.0197
1000	200	22.8059	0.5195	0.1953	0.128
1000	300	22.9135	0.994	0.3726	0.2456
1000	400	23.0397	1.5501	0.5821	0.3781
1000	500	23.2087	2.295	0.8659	0.5462
1000	520	23.2491	2.4733	0.9347	0.5842
1000	540	23.3024	2.7078	1.0302	0.6239
1000	560	23.3579	2.9528	1.1257	0.6735
1000	580	23.4211	3.2314	1.2416	0.7149
1000	600	23.5306	3.714	1.4241	0.8219
1000	610	23.6526	4.2517	1.6553	0.8842
1000	620	23.68	4.3723	1.6826	0.9466
1000	630	23.6862	4.3998	1.6872	0.9641
1000	640	23.6896	4.4145	1.6939	0.965
1000	650	23.6901	4.4169	1.6941	0.967
800	25	22.6453	-0.1884	-0.0725	-0.0433
800	100	22.7177	0.131	0.0495	0.0319
800	200	22.8187	0.5761	0.2162	0.1426
800	300	22.9267	1.0519	0.3942	0.2599
800	400	23.0548	1.6166	0.6067	0.3947
800	500	23.2261	2.3716	0.8953	0.5629
800	520	23.2671	2.5527	0.9651	0.6015
800	540	23.3231	2.7992	1.0654	0.6433
800	560	23.3814	3.0562	1.1657	0.6949
800	580	23.4519	3.3671	1.2944	0.7422
800	600	23.6815	4.379	1.6848	0.9488
800	610	23.6858	4.3978	1.6885	0.9596
800	620	23.6919	4.4248	1.6962	0.9704
800	630	23.6935	4.4317	1.6979	0.9737
800	640	23.6961	4.4432	1.7032	0.9743
800	650	23.698	4.4518	1.7063	0.9765
600	25	22.6576	-0.1338	-0.0518	-0.0303
600	100	22.7303	0.1865	0.0705	0.0454
600	200	22.8312	0.6311	0.2371	0.1556
600	300	22.9408	1.1144	0.418	0.2744
600	400	23.07	1.6838	0.6322	0.4102
600	500	23.2444	2.4525	0.9263	0.5805
600	520	23.287	2.6403	0.9987	0.6205
600	540	23.3458	2.8994	1.1042	0.6641
600	560	23.4071	3.1696	1.2098	0.7179
600	580	23.4681	3.4385	1.3153	0.7702
600	600	23.6864	4.4006	1.688	0.9633
600	610	23.6955	4.4406	1.7031	0.972
600	620	23.6998	4.4595	1.708	0.9806
600	630	23.7025	4.4714	1.7123	0.9835
600	640	23.7038	4.477	1.7146	0.9844
600	650	23.7051	4.4829	1.716	0.9873
400	25	22.6686	-0.0855	-0.0336	-0.0183
400	100	22.7421	0.2383	0.0899	0.0583
400	200	22.8445	0.6896	0.2589	0.1703
400	300	22.9542	1.1732	0.4397	0.2893
400	400	23.0857	1.7529	0.6581	0.4267
400	500	23.2635	2.5367	0.9581	0.5998
400	520	23.3072	2.7291	1.0323	0.6405
400	540	23.3698	3.005	1.1449	0.6863
400	560	23.4353	3.2939	1.2575	0.7442
400	580	23.5015	3.5857	1.3701	0.8045
400	600	23.7036	4.4764	1.718	0.977
400	610	23.7054	4.4841	1.7178	0.9849
400	620	23.7089	4.4996	1.7214	0.9927
400	630	23.711	4.5089	1.7245	0.9955
400	640	23.7123	4.5146	1.7268	0.9965
400	650	23.7133	4.5192	1.7277	0.9991
200	25	22.6803	-0.0338	-0.0145	-0.0048
200	100	22.7546	0.2934	0.1107	0.0717
200	200	22.8589	0.7531	0.283	0.1852
200	300	22.9706	1.2455	0.467	0.3064
200	400	23.104	1.8336	0.6888	0.4451
200	500	23.2846	2.6298	0.9932	0.6211
200	520	23.33	2.8298	1.0706	0.6629
200	540	23.3977	3.1279	1.1927	0.7112
200	560	23.4684	3.4398	1.3148	0.7725
200	580	23.6743	4.3472	1.7209	0.8464
200	600	23.7121	4.5138	1.7348	0.9798
200	610	23.7163	4.5323	1.7345	0.9983
200	620	23.7192	4.5451	1.7374	1.0049
200	630	23.721	4.5531	1.7401	1.0073
200	640	23.7221	4.558	1.742	1.0082
200	650	23.7229	4.5614	1.7422	1.0111
1	25	22.6929	0.0215	0.0074	0.0067
1	100	22.7671	0.3488	0.1316	0.0852
1	200	22.871	0.8065	0.3025	0.1994
1	300	22.9836	1.3028	0.4887	0.3199
1	400	23.1212	1.9094	0.7173	0.463
1	500	23.3067	2.727	1.0311	0.6409
1	520	23.3537	2.934	1.1114	0.6836
1	540	23.4272	3.2581	1.2448	0.7346
1	560	23.5043	3.5981	1.3781	0.8007
1	580	23.7134	4.5197	1.7418	0.9716
1	600	23.7266	4.5779	1.754	1.0036
1	610	23.7286	4.5867	1.7543	1.0115
1	620	23.7312	4.5981	1.7569	1.0174
1	630	23.7322	4.6024	1.7575	1.0203
1	640	23.7339	4.6101	1.7604	1.022
1	650	23.7355	4.6168	1.7623	1.0247

File: contrib/anisotropic_solution/data/Wells_2002_disorder.dat
T_K                 misfit_Asqr_per_bond
20	0.02296451
150	0.032359082
290	0.051148226
473	0.076722338
673	0.110125261
793	0.135699374
823	0.153966597
833	0.152922756
843	0.181106472
863	0.227557411
973	0.248956159
1073	0.263048017
