Repository: bobmyhill/burnman

File: excess_properties/data/HW1980_S_pygr.dat
# T (K) S(py60gr40) S(gr)	S(py)
5	0.008	    0.004	0.000	
10	0.050	    0.029	0.013
15	0.222	    0.092	0.054
20	0.602	    0.238	0.197
25	1.247	    0.506	0.510
30	2.176	    0.937	1.075
35	3.397	    1.577	1.946
40	4.920	    2.473	3.151
45	6.740	    3.661	4.711
50	8.853	    5.167	6.640
60	13.958	    9.167	11.565
70	20.171	    14.431	17.786
80	27.393	    20.861	25.117
90	35.560	    28.338	33.405
100	44.497	    36.719	42.484
110	54.078	    45.852	52.216
120	64.18	    55.639	62.480
130	74.77	    65.98	73.18
140	85.73	    76.74	84.22
150	96.99	    87.86	95.56
160	108.49	    99.24    	107.07
170	120.12	    110.83	118.74
180	131.88	    122.55	130.50
190	143.68	    134.35	142.30
200	155.52	    146.19	154.10
210	167.32	    158.03	165.85
220	179.08	    169.87	177.61
230	190.83	    181.67	189.28
240	202.46	    193.43	200.87
250	214.05	    205.10	212.38
260	225.52	    216.69	223.76
270	236.90	    228.24	235.10
280	248.15	    239.66	244.27
290	259.32	    250.96	257.36
300	270.37	    262.17	268.28
310	281.29	    273.26	279.11
320	292.09	    284.26	289.83
330	302.75	    295.10	300.41
340	313.34	    305.85	310.87
350	323.80	    316.48	321.21

File: excess_properties/data/Wentzcovitch_et_al_2004_MgSiO3_pv_KS.dat
-0.141796137096  267.063197026
4.85165679117  289.665427509
9.84534683672  310.483271375
14.7328873772  330.111524164
22.0644748247  357.472118959
32.3714890175  393.75464684
44.9103301463  434.795539033
57.2365561085  475.836431227
72.8569734877  526.988847584
92.6214106371  593.011152416
107.922905266  644.163568773
123.436936023  695.910780669
136.400691329  739.330855019
150.108520678  783.345724907

File: excess_properties/data/alm_gr_V_CSW.dat
# x_gr, a (A^3)
0.00 11.526
0.09 11.553
0.20 11.604
0.30 11.636
0.30 11.639
0.50 11.704
0.50 11.701
0.62 11.743
0.62 11.743
0.70 11.771
0.83 11.800
0.98 11.842
1.00 11.849

File: excess_properties/data/py_gr_H970K.dat
# x_gr deltaHsol deltaHerr (kcal/gfw, uncert is 1 s.d.)
0      27.19     0.24
0.09   27.11	 0.34
0.18   28.33	 0.24
0.275  29.29	 0.28
0.47   32.55	 0.25
0.80   38.37	 0.19
0.90   39.75	 0.15
1.00   42.21	 0.41
# all samples prepped from glass at 1300 C and 40 kbar apart from grossular (1250C)

File: excess_properties/data/py_gr_S298.dat
# x_gr  S	S_err
0.000	265.94	0.23
0.102	268.09	0.22
0.102	268.65	0.21
0.102	268.06	0.27
0.264	267.48	0.24
0.400	265.11	0.22
0.414	265.44	0.24
0.512	265.48	0.23
0.760	262.44	0.25
0.904	259.58	0.23
0.904	259.23  0.22
1.000	259.47	0.25
1.000 	257.86	0.26
