Repository: bobmyhill/burnman

File: excess_properties/data/Daniel_et_al_2001_Al_pv_77.dat
# P (GPa)	V (A^3)
0.0014667701	163.440452681
0.9332945203	162.68367991
1.7693309014	162.234155176
2.4622330881	161.666579628
3.2504753302	161.26434614
3.9434677797	160.602252572
5.0899404072	160.081629785
6.5472554636	159.064577857
7.7656675222	158.213093647
8.7925645395	157.905216995
10.1542913179	156.98274756
11.3965327489	156.178506241
12.6147868477	155.492428565
14.2393136934	154.38074579
16.006861905	153.505261353
17.3923503588	152.700923324
20.0678518169	151.068682234
22.4565658754	149.743818128
0.885229593	163.014525215
3.943445214	160.625882077
8.6734176775	157.669002538
11.636157849	155.256794369
14.2155068867	154.309873394
15.8879181342	153.056381352
18.2288831851	151.731549483
20.0680549081	150.856016691
22.0505639167	149.885869169
24.4155388655	148.419244152
26.159235139	147.520146329
28.1416313191	146.668146331
29.8134784243	146.005391911
31.3420785067	145.342734201
32.4409375208	144.680366622

File: excess_properties/data/Kurnosov_et_al_2017.dat
# P (GPa) rho C11 C22 C33 C44 C55 C66 C12 C13 C23
0.48  4.188 463.2 1.7 512.5 2.5 429.1 0.5 189.7 0.6 167.2 0.4 128.7 1.7 142.6 1.4 131.1 1.0 162.3 1.2
1.62  4.207 467.8 1.6 520.8 2.4 437.3 0.5 191.9 0.6 169.0 0.3 132.4 1.7 144.8 1.3 133.7 1.0 165.5 1.1
11.66 4.366 505.8 1.8 592.8 2.5 508.6 0.4 209.3 0.4 182.7 0.3 164.6 1.4 162.8 1.2 155.9 0.9 192.7 1.2
15.89 4.429 520.7 2.1 622.6 3.1 538.2 0.6 215.9 0.4 187.8 0.2 177.9 1.4 169.8 1.4 164.7 1.1 203.7 1.4
21.25 4.506 538.7 2.7 659.9 4.1 575.5 0.8 223.7 0.4 193.7 0.2 194.5 1.5 178.2 1.7 175.6 1.5 217.3 1.8
25.06 4.559 551.0 3.2 686.1 4.9 601.9 1.0 228.9 0.4 197.5 0.3 206.2 1.7 183.8 2.1 183.1 1.8 226.7 2.2
31.76 4.649 571.7 4.2 731.8 6.4 648.0 1.4 237.4 0.4 203.5 0.4 226.5 2.0 193.3 2.7 195.7 2.4 242.9 2.9
35.44 4.697 582.5 4.7 756.8 7.3 673.2 1.6 241.7 0.5 206.4 0.4 237.5 2.3 198.2 3.1 202.5 2.7 251.6 3.3
40.17 4.757 596.0 5.5 788.5 8.5 705.5 1.9 246.9 0.6 209.8 0.5 251.5 2.6 204.2 3.6 210.9 3.2 262.4 3.8

File: excess_properties/data/Walter_et_al_2004_EoS_al_pv.dat
# X_Al2O3	P (GPa)	Perr (GPa)	V (cm^3/mol)	Verr (cm^3/mol)
0	56.8	0.77	20.95941069	0.0140018475
0	44.47	1.32	21.5178284575	0.03071373
0	59.21	1.6	20.9469144175	0.02047582
0	56.24	1.52	20.84077138	0.0120446
0.05	0.0001	0	24.544184765	0.0118940425
0.05	48.13	0.77	21.3853378575	0.00903345
0.05	57.84	0.66	20.910328945	0.0130985025
0.05	65.45	0.89	20.57940356	0.0124962725
0.05	54.03	0.86	21.2106911575	0.0224330675
0.05	51.92	0.71	21.242759905	0.009936795
0.05	48.23	0.55	21.4711556325	0.014152405
0.05	31.35	0.22	22.36862889	0.0112918125
0.05	37.76	0.44	21.99885967	0.003914495
0.05	69.84	1.1	20.45052634	0.0152063075
0.05	99.3	0.89	19.46286914	0.009334565
0.05	101.26	0.91	19.39963499	0.0224330675
0.1	0.0001	0	24.6105806225	0.0043661675
0.1	69.02	0.93	20.465280975	0.01987359
0.1	67.68	0.76	20.5271601075	0.009936795
0.1	69.57	0.94	20.471303275	0.01505575
0.1	52.07	0.6	21.278291475	0.0179163425
0.1	52.57	0.6	21.218068475	0.0180669
0.1	46.71	0.54	21.53996041	0.0085817775
0.1	47.37	0.65	21.480038525	0.017163555
0.2	0.0001	0	24.75105077	0.0088828925
0.2	54.78	0.5	21.1649216775	0.005721185
0.2	54.14	0.62	21.173503455	0.00963568
0.2	73.91	1.16	20.3239074825	0.0064739725
0.2	73.85	1.16	20.33369372	0.008732335
0.2	88.17	0.99	19.7957517725	0.0203252625
0.2	89.73	0.6	19.7930417375	0.0317676325
0.25	0.0001	0	24.8105209825	0.0094851225
0.25	33.84	0.48	22.3215043925	0.01686244
0.25	57.34	1.3	21.1314979125	0.01686244
0.25	58.26	1.44	21.092804635	0.01324906
0.25	64.43	1.59	20.8126171275	0.018970245
0.25	45.69	1.15	21.655287455	0.0118940425
0.25	46.43	1.27	21.571577485	0.0112918125
0.25	55.55	0.88	21.1092154025	0.022583625
0.25	82.99	1.12	20.0239969425	0.012947945
