Repository: bobmyhill/burnman

File: ferric_majorite/autofit/data/Beyer_et_al_2019_NCFMASO.dat
# Expt	Phase	Comp	P[GPa]	T [C]	buffer 	Oxygens	Si	Si unc	Al	Al unc	Fe(tot) Fe unc	Mo	Mo unc	Mg	Mg unc	Ca	Ca unc	Na	Na unc	Re	Total	Fe3/Fetotal	Fe3/Fetotal unc
Z1699	gt	KLB-1	20	1600	Re	12	3.627	0.035	0.564	0.016	0.350	0.012	0.000	0.000	3.267	0.021	0.215	0.015	0.020	0.008	0.000	8.043	0.44	0.06
Z1699	ring	KLB-1	20	1600	Re	4	0.999	0.005	0.006	0.000	0.150	0.000	0.000	0.000	1.843	0.004	0.001	0.000	0.000	0.000	0.000	2.998	0	0
Z1699	Re	KLB-1	20	1600	Re	2	0.000	0.000	0.000	0.000	0.000	0.000	0.000	0.000	0.000	0.000	0.000	0.000	0.000	0.000	1.000	1.000	0	0
Z1699	ReO2	KLB-1	20	1600	Re	2	0.000	0.000	0.000	0.000	0.000	0.000	0.000	0.000	0.000	0.000	0.000	0.000	0.000	0.000	1.000	1.000	0	0
																								
H4560	xna_gt	KLB-1	20	1800	Re	12	3.625	0.014	0.561	0.025	0.323	0.018	0.000	0.000	3.161	0.052	0.367	0.022	0.000	0.000	0.000	8.037	0.47	0.05
H4560	wad	KLB-1	20	1800	Re	4	0.991	0.005	0.011	0.003	0.137	0.004	0.000	0.000	1.862	0.014	0.003	0.003	0.000	0.000	0.000	3.003	0	0
H4560	Re	KLB-1	20	1800	Re	2	0.000	0.000	0.000	0.000	1.250	0.000	0.000	0.000	0.000	0.000	0.000	0.000	0.000	0.000	1.000	2.250	0	0
H4560	ReO2	KLB-1	20	1800	Re	2	0.000	0.000	0.000	0.000	0.000	0.000	0.000	0.000	0.000	0.000	0.000	0.000	0.000	0.000	1.000	1.000	0	0
																								
Z1785	xna_gt	KLB-1	20	1800	Mo	12	3.667	0.035	0.539	0.083	0.283	0.006	0.000	0.000	3.043	0.042	0.520	0.008	0.005	0.014	0.000	8.058	0.07	0.03
Z1785	ring?	KLB-1	20	1800	Mo	4	0.982	0.008	0.004	0.000	0.195	0.001	0.000	0.000	1.833	0.013	0.002	0.000	0.000	0.000	0.000	3.016	0	0
Z1785	Mo	KLB-1	20	1800	Mo	2	0.000	0.000	0.000	0.000	0.000	0.000	1.000	0.000	0.000	0.000	0.000	0.000	0.000	0.000	0.000	1.000	0	0
Z1785	MoO2	KLB-1	20	1800	Mo	2	0.000	0.000	0.000	0.000	0.000	0.000	1.000	0.000	0.000	0.000	0.000	0.000	0.000	0.000	0.000	1.000	0	0
																								
Z1786	xna_gt	KLB-1	20	1800	Fe	12	3.809	0.070	0.242	0.143	0.328	0.021	0.000	0.000	3.173	0.084	0.503	0.030	0.007	0.001	0.000	8.062	0.09	0.04
Z1786	mw	KLB-1	20	1800	Fe	2	0.001	0.001	0.003	0.000	0.306	0.015	0.000	0.000	1.685	0.024	0.001	0.000	0.001	0.000	0.000	1.998	0	0
Z1786	ring?	KLB-1	20	1800	Fe	4	0.995	0.003	0.006	0.005	0.185	0.006	0.000	0.000	1.812	0.010	0.004	0.002	0.000	0.000	0.000	3.002	0	0
Z1786	hpx	KLB-1	20	1800	Fe	6	1.984	0.008	0.023	0.006	0.068	0.008	0.000	0.000	1.082	0.027	0.846	0.015	0.004	0.001	0.000	4.007	0	0
Z1786	fcc_iron	KLB-1	20	1800	Fe	1	0.000	0.000	0.000	0.000	1.000	0.000	0.000	0.000	0.000	0.000	0.000	0.000	0.000	0.000	0.000	1.000	0	0
																								
Z1782	xna_gt	KLB-1	17	1600	Mo	12	3.436	0.056	1.079	0.133	0.395	0.018	0.000	0.000	2.666	0.105	0.438	0.023	0.000	0.000	0.000	8.013	0.08	0.03
Z1782	wad	KLB-1	17	1600	Mo	4	1.007	0.002	0.006	0.003	0.252	0.004	0.000	0.000	1.723	0.011	0.002	0.001	0.000	0.000	0.000	2.990	0	0
Z1782	hpx	KLB-1	17	1600	Mo	6	2.004	0.014	0.010	0.001	0.090	0.008	0.000	0.000	1.107	0.032	0.780	0.035	0.000	0.000	0.000	3.991	0	0
Z1782	Mo	KLB-1	17	1600	Mo	2	0.000	0.000	0.000	0.000	0.000	0.000	1.000	0.000	0.000	0.000	0.000	0.000	0.000	0.000	0.000	1.000	0	0
Z1782	MoO2	KLB-1	17	1600	Mo	2	0.000	0.000	0.000	0.000	0.000	0.000	1.000	0.000	0.000	0.000	0.000	0.000	0.000	0.000	0.000	1.000	0	0
																								
Z1700	xna_gt	KLB-1	17	1800	Fe	12	3.596	0.035	0.731	0.033	0.380	0.029	0.000	0.000	2.878	0.042	0.433	0.022	0.000	0.000	0.000	8.018	0.14	0.04
Z1700	wad	KLB-1	17	1800	Fe	4	0.990	0.007	0.002	0.002	0.172	0.010	0.000	0.000	1.839	0.018	0.006	0.002	0.000	0.000	0.000	3.009	0	0
Z1700	fcc_iron	KLB-1	17	1800	Fe	1	0.000	0.000	0.000	0.000	1.000	0.000	0.000	0.000	0.000	0.000	0.000	0.000	0.000	0.000	0.000	1.000	0	0
																								
H4321	xna_gt	KLB-1	14	1800	Re	12	3.300	0.035	1.228	0.049	0.321	0.017	0.000	0.000	2.962	0.031	0.238	0.007	0.003	0.003	0.000	8.052	0.29	0.04
H4321	ol	KLB-1	14	1800	Re	4	0.991	0.005	0.002	0.001	0.112	0.004	0.000	0.000	1.898	0.011	0.004	0.000	0.001	0.000	0.000	3.008	0	0
H4321	Re	KLB-1	14	1800	Re	2	0.000	0.000	0.000	0.000	0.000	0.000	0.000	0.000	0.000	0.000	0.000	0.000	0.000	0.000	1.000	1.000	0	0
H4321	ReO2	KLB-1	14	1800	Re	2	0.000	0.000	0.000	0.000	0.000	0.000	0.000	0.000	0.000	0.000	0.000	0.000	0.000	0.000	1.000	1.000	0	0

# The Fe3+/sum(Fe) for the garnet below is a guess based on Z1782 (also Mo-MoO2, KLB-1, 1600C, just 3GPa higher).
H4692	xna_gt	KLB-1	14	1600	Mo	12	3.164	0.098	1.655	0.165	0.315	0.058	0.000	0.000	2.551	0.104	0.322	0.015	0.000	0.000	0.000	8.008	0.1	0.05
H4692	ol	KLB-1	14	1600	Mo	4	1.005	0.005	0.001	0.000	0.134	0.006	0.000	0.000	1.850	0.011	0.004	0.001	0.000	0.000	0.000	2.994	0	0
H4692	opx	KLB-1	14	1600	Mo	6	1.999	0.021	0.021	0.002	0.128	0.001	0.000	0.000	1.312	0.013	0.531	0.005	0.000	0.000	0.000	3.990	0	0
H4692	Mo	KLB-1	14	1600	Mo	2	0.000	0.000	0.000	0.000	0.000	0.000	1.000	0.000	0.000	0.000	0.000	0.000	0.000	0.000	0.000	1.000	0	0
H4692	MoO2	KLB-1	14	1600	Mo	2	0.000	0.000	0.000	0.000	0.000	0.000	1.000	0.000	0.000	0.000	0.000	0.000	0.000	0.000	0.000	1.000	0	0
																								
H4556	xna_gt	KLB-1	14	1600	Fe	12	3.576	0.036	0.739	0.025	0.442	0.030	0.000	0.000	2.496	0.212	0.779	0.076	0.000	0.000	0.000	8.031	0.14	0.04
H4556	ol	KLB-1	14	1600	Fe	4	0.993	0.024	0.031	0.009	0.168	0.020	0.000	0.000	1.784	0.072	0.016	0.008	0.000	0.000	0.000	2.992	0	0
H4556	fcc_iron	KLB-1	14	1600	Fe	1	0.000	0.000	0.000	0.000	1.000	0.000	0.000	0.000	0.000	0.000	0.000	0.000	0.000	0.000	0.000	1.000	0	0
																								
																								
Z1699	gt	MORB	20	1600	Re	12	3.328	0.037	1.504	0.061	0.669	0.012	0.000	0.000	1.221	0.011	0.996	0.008	0.300	0.014	0.000	8.019	0.21	0.03
Z1699	stv	MORB	20	1600	Re	2	0.988	0.009	0.012	0.002	0.002	0.000	0.000	0.000	0.001	0.000	0.001	0.000	0.003	0.004	0.000	1.008	0	0
Z1699	Re	MORB	20	1600	Re	2	0.000	0.000	0.000	0.000	0.000	0.000	0.000	0.000	0.000	0.000	0.000	0.000	0.000	0.000	1.000	1.000	0	0
Z1699	ReO2	MORB	20	1600	Re	2	0.000	0.000	0.000	0.000	0.000	0.000	0.000	0.000	0.000	0.000	0.000	0.000	0.000	0.000	1.000	1.000	0	0
																								
H4560	xmj_gt	MORB	20	1800	Re	12	3.370	0.060	1.561	0.026	0.668	0.012	0.000	0.000	0.976	0.011	1.052	0.016	0.375	0.014	0.000	8.001	0.15	0.02
H4560	cpx	MORB	20	1800	Re	6	2.007	0.035	0.701	0.021	0.115	0.009	0.000	0.000	0.247	0.005	0.238	0.011	0.669	0.034	0.000	3.977	0	0
# above datum was originally labelled hpx, but has loads of jd component
H4560	stv	MORB	20	1800	Re	2	0.982	0.020	0.024	0.024	0.000	0.000	0.000	0.000	0.000	0.000	0.000	0.000	0.000	0.000	0.000	1.006	0	0
H4560	Re	MORB	20	1800	Re	2	0.000	0.000	0.000	0.000	0.000	0.000	0.000	0.000	0.000	0.000	0.000	0.000	0.000	0.000	1.000	1.000	0	0
H4560	ReO2	MORB	20	1800	Re	2	0.000	0.000	0.000	0.000	0.000	0.000	0.000	0.000	0.000	0.000	0.000	0.000	0.000	0.000	1.000	1.000	0	0

# Not very useful assemblage, plus low cation totals for gt
#Z1785	gt	MORB	20	1800	Mo	12	3.686	0.145	1.397	0.060	0.595	0.024	0.000	0.000	0.851	0.043	0.906	0.039	0.324	0.024	0.000	7.759	0.08	0.04
#Z1785	Mo	MORB	20	1800	Mo	2	0.000	0.000	0.000	0.000	0.000	0.000	0.500	0.000	0.000	0.000	0.000	0.000	0.000	0.000	0.000	0.500	0	0
#Z1785	MoO2	MORB	20	1800	Mo	2	0.000	0.000	0.000	0.000	0.000	0.000	1.000	0.000	0.000	0.000	0.000	0.000	0.000	0.000	0.000	1.000	0	0

# Not very useful assemblage, plus low cation totals for gt
#Z1786	gt	MORB	20	1800	Fe	12	3.619	0.080	1.402	0.034	0.620	0.030	0.000	0.000	0.876	0.032	0.963	0.047	0.352	0.042	0.000	7.831	0.11	0.06
#Z1786	fcc_iron	MORB	20	1800	Fe	1	0.000	0.000	0.000	0.000	1.000	0.000	0.000	0.000	0.000	0.000	0.000	0.000	0.000	0.000	0.000	1.000	0	0
																								
Z1700	gt	MORB	17	1800	Fe	12	3.482	0.151	1.404	0.071	1.079	0.063	0.000	0.000	0.820	0.022	0.880	0.032	0.278	0.015	0.000	7.943	0.03	0.01
Z1700	cpx	MORB	17	1800	Fe	6	1.942	0.014	0.624	0.034	0.162	0.015	0.000	0.000	0.384	0.011	0.395	0.004	0.479	0.021	0.000	3.985	0	0
Z1700	fcc_iron	MORB	17	1800	Fe	1	0.000	0.000	0.000	0.000	1.000	0.000	0.000	0.000	0.000	0.000	0.000	0.000	0.000	0.000	0.000	1.000	0	0
																								
H4321	xmj_gt	MORB	14	1800	Re	12	3.089	0.022	1.807	0.017	0.779	0.044	0.000	0.000	1.248	0.121	0.976	0.056	0.085	0.006	0.000	7.985	0.23	0.03
H4321	cpx	MORB	14	1800	Re	6	1.976	0.004	0.543	0.021	0.164	0.009	0.000	0.000	0.431	0.016	0.436	0.011	0.402	0.014	0.000	3.953	0	0
H4321	stv	MORB	14	1800	Re	2	0.997	0.004	0.002	0.000	0.002	0.000	0.000	0.000	0.000	0.000	0.001	0.000	0.000	0.000	0.000	1.002	0	0
H4321	Re	MORB	14	1800	Re	2	0.000	0.000	0.000	0.000	0.000	0.000	0.000	0.000	0.000	0.000	0.000	0.000	0.000	0.000	1.000	1.000	0	0
H4321	ReO2	MORB	14	1800	Re	2	0.000	0.000	0.000	0.000	0.000	0.000	0.000	0.000	0.000	0.000	0.000	0.000	0.000	0.000	1.000	1.000	0	0
																								
H4692	xmj_gt	MORB	14	1600	Mo	12	3.053	0.006	1.856	0.009	0.843	0.040	0.000	0.000	1.016	0.011	1.136	0.008	0.101	0.009	0.000	8.006	0.21	0.02
H4692	cpx	MORB	14	1600	Mo	6	1.960	0.002	0.539	0.004	0.144	0.004	0.000	0.000	0.437	0.001	0.469	0.003	0.444	0.005	0.000	3.992	0	0
H4692	Mo	MORB	14	1600	Mo	2	0.000	0.000	0.000	0.000	0.000	0.000	0.500	0.000	0.000	0.000	0.000	0.000	0.000	0.000	0.000	0.500	0	0
H4692	MoO2	MORB	14	1600	Mo	2	0.000	0.000	0.000	0.000	0.000	0.000	1.000	0.000	0.000	0.000	0.000	0.000	0.000	0.000	0.000	1.000	0	0
																								
H4557	gt	MORB	14	1800	Fe	12	3.234	0.038	1.622	0.054	1.271	0.116	0.000	0.000	0.855	0.046	0.860	0.057	0.148	0.015	0.000	7.990	0.09	0.02
H4557	cpx	MORB	14	1800	Fe	6	1.951	0.058	0.528	0.034	0.221	0.042	0.000	0.000	0.425	0.005	0.468	0.012	0.385	0.049	0.000	3.978	0	0
H4557	fcc_iron	MORB	14	1800	Fe	1	0.000	0.000	0.000	0.000	1.000	0.000	0.000	0.000	0.000	0.000	0.000	0.000	0.000	0.000	0.000	1.000	0	0
																								
Z1785	gt	BFI	20	1800	Mo	12	3.647	0.039	0.602	0.074	0.375	0.059	0.000	0.000	3.089	0.104	0.308	0.038	0.046	0.012	0.000	8.067	0.05	0.02
Z1785	ring	BFI	20	1800	Mo	4	0.982	0.010	0.003	0.000	0.198	0.002	0.000	0.000	1.834	0.018	0.000	0.000	0.000	0.000	0.000	3.017	0	0
Z1785	hpx	BFI	20	1800	Mo	6	1.958	0.007	0.049	0.016	0.110	0.015	0.000	0.000	1.806	0.010	0.089	0.004	0.009	0.001	0.000	4.022	0	0
Z1785	stv	BFI	20	1800	Mo	2	0.991	0.007	0.008	0.002	0.001	0.001	0.000	0.000	0.005	0.008	0.000	0.000	0.000	0.000	0.000	1.005	0	0
Z1785	Mo	BFI	20	1800	Mo	2	0.000	0.000	0.000	0.000	0.000	0.000	1.000	0.000	0.000	0.000	0.000	0.000	0.000	0.000	0.000	1.000	0	0
Z1785	MoO2	BFI	20	1800	Mo	2	0.000	0.000	0.000	0.000	0.000	0.000	1.000	0.000	0.000	0.000	0.000	0.000	0.000	0.000	0.000	1.000	0	0
																								
Z1786	gt	BFI	20	1800	Fe	12	3.422	0.064	1.121	0.167	0.482	0.095	0.000	0.000	2.519	0.095	0.411	0.053	0.096	0.014	0.000	8.051	0.08	0.02
Z1786	ring	BFI	20	1800	Fe	4	0.985	0.008	0.004	0.001	0.507	0.007	0.000	0.000	1.512	0.012	0.003	0.002	0.005	0.001	0.000	3.015	0	0
Z1786	wad	BFI	20	1800	Fe	4	1.001	0.025	0.010	0.006	0.293	0.021	0.000	0.000	1.678	0.037	0.009	0.010	0.007	0.001	0.000	2.998	0	0
Z1786	fcc_iron	BFI	20	1800	Fe	1	0.000	0.000	0.000	0.000	1.000	0.000	0.000	0.000	0.000	0.000	0.000	0.000	0.000	0.000	0.000	1.000	0	0
																								
Z1782	gt	BFI	17	1600	Mo	12	3.276	0.071	1.460	0.151	0.674	0.019	0.000	0.000	2.166	0.053	0.359	0.038	0.069	0.007	0.000	8.004	0.1	0.04
Z1782	ol	BFI	17	1600	Mo	4	1.002	0.005	0.002	0.002	0.722	0.005	0.000	0.000	1.267	0.008	0.001	0.001	0.004	0.001	0.000	2.999	0	0
Z1782	ring	BFI	17	1600	Mo	4	1.002	0.005	0.004	0.001	0.531	0.006	0.000	0.000	1.454	0.008	0.001	0.001	0.009	0.001	0.000	3.001	0	0
Z1782	hpx	BFI	17	1600	Mo	6	2.001	0.031	0.012	0.008	0.230	0.020	0.000	0.000	1.720	0.031	0.026	0.011	0.007	0.002	0.000	3.996	0	0
Z1782	Mo	BFI	17	1600	Mo	2	0.000	0.000	0.000	0.000	0.000	0.000	1.000	0.000	0.000	0.000	0.000	0.000	0.000	0.000	0.000	1.000	0	0
Z1782	MoO2	BFI	17	1600	Mo	2	0.000	0.000	0.000	0.000	0.000	0.000	1.000	0.000	0.000	0.000	0.000	0.000	0.000	0.000	0.000	1.000	0	0
																								
H4692	gt	BFI	14	1800	Mo	12	3.219	0.042	1.413	0.044	0.642	0.086	0.000	0.000	2.510	0.105	0.243	0.008	0.021	0.001	0.000	8.047	0.16	0.03
H4692	opx	BFI	14	1800	Mo	6	1.971	0.014	0.015	0.001	0.238	0.017	0.000	0.000	1.793	0.021	0.005	0.000	0.000	0.000	0.000	4.022	0	0
H4692	ol	BFI	14	1800	Mo	4	0.974	0.018	0.003	0.002	0.300	0.015	0.000	0.000	1.744	0.034	0.003	0.001	0.000	0.000	0.000	3.024	0	0
H4692	cpx	BFI	14	1800	Mo	6	1.966	0.004	0.068	0.009	0.284	0.012	0.000	0.000	1.285	0.016	0.363	0.000	0.071	0.001	0.000	4.036	0	0
H4692	Mo	BFI	14	1800	Mo	2	0.000	0.000	0.000	0.000	0.000	0.000	1.000	0.000	0.000	0.000	0.000	0.000	0.000	0.000	0.000	1.000	0	0
H4692	MoO2	BFI	14	1800	Mo	2	0.000	0.000	0.000	0.000	0.000	0.000	1.000	0.000	0.000	0.000	0.000	0.000	0.000	0.000	0.000	1.000	0	0
