Repository: bobmyhill/burnman

File: old_alloys/FeS/data/Fe3S_room_temperature_volumes.dat
% P (GPa)	T (K)	V (A^3)	err V
0.0001	300	377.137363946	0.8
0.3316253442	300	375.983038733	0.8
4.0922977631	300	367.425198821	0.8
6.9671481005	300	362.907270967	0.8
8.0106399983	300	359.442033422	0.8
18.3607526412	300	343.799607333	0.8
25.469405481	300	332.563069434	0.8
27.7695511477	300	329.202181079	0.8
29.7032079836	300	325.84445939	0.8
31.5320330902	300	322.372436131	0.8
34.5656389578	300	319.466039767	0.8
38.1732256868	300	314.711365919	0.8
39.4803048444	300	312.971961433	0.8
42.5141519819	300	310.295977731	0.8
27.3	300	332.1	0.5
22.6	300	330.3	0.5
33.7	300	321.3	1.2
34.9	300	321.2	0.9
34.5	300	319.9	0.4
50.5	300	306.3	0.5
53	300	305	0.5
53.3	300	303.7	1.1
53	300	302.7	0.6
53.2	300	302.3	0.6
54	300	301.3	0.6
53.7	300	301.1	0.4
53.2	300	300.7	0.6
60.2	300	294.3	0.4
74	300	285.5	1.1
75.7	300	284.8	0.5
74.4	300	284.5	0.3
74.6	300	283.8	0.8
79.9	300	283.3	1.1

File: old_alloys/FeS/data/FeS_VI_PTV_Ohfuji_et_al_2007.dat
% Phase	P (GPa)	T (K)	V (cm^3/mol)	V err (cm^3/mol)
VI	    68.9	1300	11.5037946542	0.0045166057
VI	    68.9	1800	11.6483260358	0.0045166057
VI	    68.9	300	    11.548960711	0.0045166057
VI	    84.8	1300	11.2162374263	0.0045166057
VI	    84.8	1800	11.1033222844	0.0045166057
VI	    84.8	300	    11.0747171151	0.0045166057
VI	    101.1	1800	10.7992041689	0.0045166057
VI	    101.1	300	    10.7344661543	0.0045166057
VI	    70.3	300	    11.475189485	0.0030110705
III	    13.9	300	    14.1214185654	0.0040147606
IV	    19.2	1300	13.9374923454	0.0045166057
III	    19.2	300	    13.676783829	0.0045166057
VI      23.1	1300	13.5874554056	0.0045166057
III     23.1	300	    13.4173299252	0.0035129155
VI	    29.1	1300	13.1975217824	0.0045166057
III	    29.1	300	    13.0765771193	0.0040147606
VI	    33	    1300	13.0093298792	0.0045166057
III	    33	    300	    12.8683114132	0.0035129155
VI	    39	    1100	12.5109977198	0.0045166057
VI	    39	    300	    12.4838980857	0.0045166057
VI	    44.3	1300	12.452281846	0.0045166057
VI	    44.3	300	    12.3062449292	0.0045166057
VI	    112.3	300	    10.5297133637	0.0090332114
VI	    130.6	300	    10.2752779106	0.0075276761
VI	    148.5	300	    10.010303711	0.0075276761
VI	    170.5	300	    9.742318441	    0.0075276761
VI	    185.5	300	    9.4728276357	0.0075276761
VI	    198.2	300	    9.3794844518	0.0075276761
VI	    214.5	300	    9.2304364645	0.0075276761
